Repository: mcoblackmore/welding-qa-app

File: knowledge-file/GBT_5117_2012_合金钢及细晶粒钢焊条.md (part 1 of 2)
GBT\_5117\_2012\_合金钢及细晶粒钢焊条.md

\# 中华人民共和国国家标准



GB/T 5117—2012 代替GB/T 5117—1995



\# 非合金钢及细晶粒钢焊条



Covered electrodes for manual metal arc welding of non- alloy and fine grain steels



(ISO 2560:2009, Welding consumables—Covered electrodes for manual metal arc welding of non- alloy and fine grain steels—Classification, MOD)



\# 中华人民共和国国家质量监督检验检疫总局 中国国家标准化管理委员会



发布



\# 前 言



本标准按照GB/T1.1—2009给出的规则起草。



本标准是对GB/T5117—1995《碳钢焊条》的修订。与GB/T5117—1995相比，主要修改内容如下：标准名称修改为“非合金钢及细晶粒钢焊条”；



——增加了耐候钢焊条的技术要求，与原碳钢焊条一起统列入非合金钢类焊条；



——按本标准抗拉强度范围，增加了GB/T5118—1995《低合金钢焊条》中的所有碳钼钢、镍钢、镍钼钢焊条型号，以及锰钼钢焊条型号中的E5515- D3、E5516- D3、E5518- D3，其他低合金焊条型号中的E5018W、E5518W等焊条的技术要求。这些型号按ISO2560：2009重新进行了编制；



——删除了E4322、E4323、E5018M、E5023四个焊条型号，其余焊条的型号分类按ISO2560：2009要求；



——型号编制采用国际标准编制方法，将GB/T5117—1995中E4300修改为E4340，E4301修改为E4319，E5001修改为E5019；



——删除了药皮含水量的技术要求；



——对于抗拉强度代号“43”的焊条型号，其熔敷金属抗拉强度最小值按ISO2560：2009由  $420\\mathrm{MPa}$  提高到  $430\\mathrm{MPa}$



——焊条的技术要求按ISO2560：2009，对熔敷金属化学成分进行了相应调整，对熔敷金属断后伸长率要求进行了适当的降低。



本标准使用重新起草法修改采用国际标准ISO2560：2009《焊接材料非合金钢和细晶粒钢焊条电弧焊用药皮焊条分类》（英文版）。



本标准与ISO2560：2009的主要技术性差异及其原因如下：



——删除了规范性引用文件中引用的国际标准，直接引用我国已相应转化的国内相应标准，便于执行；——将熔敷金属抗拉强度代号“49”修改为“50”。热处理状态代号中，焊态代号由“A”修改为“无标记”，以适用我国技术条件；——保留了E4315和E4328两个焊条型号，引入了GB/T5118—1995中E5003- A1（型号编制为E5003- 1M3）、E5515- C1（型号编制为E5515- N5）、E5515- C3（型号编制为E5515- N2）、E5515- D3（型号编制为E5515- 3M3）四个焊条型号，这些型号焊条的技术要求按ISO2560：2009进行了相应调整，以适用我国技术条件；——增加了E5015- N1、E5515- N1、E5015- N2、E5015- N3、E5515- N3、E5515- N7、E5515- N13等7个焊条型号，技术要求与其相对应的EXA16- XX型焊条技术要求相同，以适应我国的药皮类型使用习惯；——对于E4303、E4310、E4311、E4312、E4313、E4315、E4316、E4319、E4320、E4324、E4327、E4328、E4340、E5003等14个焊条型号的熔敷金属化学成分P和S含量要求为：P≤0.040，S≤0.035，以适用我国技术条件；——对于E5012和E5013两个焊条型号的熔敷金属化学成分P和S含量的要求按其他焊条型号要求，规定为P≤0.035，S≤0.035，以适用我国技术条件；——对于E5016焊条型号的熔敷金属化学成分Mn含量要求，由“Mn≤1.25”修改为“Mn≤1.60”，以适用我国技术条件；——对于力学性能试件制备，保留了“长度大于450mm的焊条，试板长度不小于500mm。”的技术



要求，以便于实际操作；



保留了熔敷金属拉伸试样的去氢处理要求，以满足实际应用需求；保留了GB/T5117—1995中焊缝金属的射线探伤要求，以适用我国技术条件；保留了GB/T5117—1995中焊条偏心度的技术要求，便于操作。



为便于使用，本标准还做了如下编辑性修改：



标准结构方面，按型号、技术要求、试验方法、检验规则、包装、标志和质量证明进行编写。



本标准由全国焊接标准化技术委员会（SAC/TC55）提出并归口。



本标准起草单位：哈尔滨焊接研究所、天津大桥焊材集团有限公司、天津市金桥焊材集团有限公司、建德市新安江电焊条有限公司、四川大西洋焊接材料股份有限公司、武汉铁锚焊接材料股份有限公司、淄博齐鲁焊业有限公司。



本标准起草人：储继君、李春范、高盛平、侯来昌、邵海建、蒋勇、王大梁、宋成、李勇。



本标准代替了GB/T5117—1995。



GB/T5117—1995的历次版本发布情况为：GB/T5117—1967、GB/T5117—1976、GB/T5117—1985。



\# 非合金钢及细晶粒钢焊条



\# 1 范围



本标准规定了非合金钢及细晶粒钢焊条的型号、技术要求、试验方法、检验规则、包装、标志和质量证明。



本标准适用于抗拉强度低于570MPa的非合金钢及细晶粒钢焊条。



\# 2 规范性引用文件



下列文件对于本文件的应用是必不可少的。凡是注日期的引用文件，仅注日期的版本适用于本文件。凡是不注日期的引用文件，其最新版本（包括所有的修改单）适用于本文件。



GB/T700 碳素结构钢（GB/T700—2006,ISO630:1995,NEQ）



GB/T1591 低合金高强度结构钢



GB/T2650 焊接接头冲击试验方法（GB/T2650—2008,ISO9016:2001,IDT）



GB/T2652 焊缝及熔敷金属拉伸试验方法（GB/T2652—2008,ISO5178:2001,IDT）



GB/T3323 金属熔化焊焊接接头射线照相



GB/T3965 熔敷金属中扩散氢测定方法（GB/T3965—2012,ISO3690:2000,MOD）



GB/T16672 焊缝工作位置倾角和转角的定义（GB/T16672—1996,idtISO6947:1990）



GB/T25774.1焊接材料的检验第1部分：钢、镍及镍合金熔敷金属力学性能试样的制备及检验(GB/T25774.1—2010,ISO15792- 1:2000,MOD)



GB/T25774.3焊接材料的检验第3部分：T型接头角焊缝试样的制备及检验（GB/T25774.3—2010,ISO15792- 3:2000,IDT）



GB/T25775焊接材料供货技术条件产品类型、尺寸、公差和标志（GB/T25775—2010,ISO544:2003,MOD)



GB/T25777焊接材料熔敷金属化学分析试样制备方法（GB/T25777—2010,ISO6847:2000,IDT）



GB/T25778焊接材料采购指南（GB/T25778—2010,ISO14344:2002,MOD）



\# 3 型号



\# 3.1 型号划分



焊条型号按熔敷金属力学性能、药皮类型、焊接位置、电流类型、熔敷金属化学成分钢焊后状态等进行划分。药皮类型的简要说明参见附录A，不同标准之间的型号对照参见附录B。



\# 3.2 型号编制方法



焊条型号由五部分组成：



a) 第一部分用字母“E”表示焊条；



b) 第二部分为字母“E”后面的紧邻两位数字，表示熔敷金属的最小抗拉强度代号，见表1；



c) 第三部分为字母“E”后面的第三和第四两位数字，表示药皮类型、焊接位置和电流类型，见表2；



d) 第四部分为熔敷金属的化学成分分类代号，可为“无标记”或短划“-”后的字母、数字或字母和数字的组合，见表3；



e) 第五部分为熔敷金属的化学成分代号之后的焊后状态代号，其中“无标记”表示焊态，“P”表示热处理状态，“AP”表示焊态和焊后热处理两种状态均可。



除以上强制分类代号外，根据供需双方协商，可在型号后依次附加可选代号：



a）字母“U”，表示在规定试验温度下，冲击吸收能量可以达到47J以上，见4.5.3；b）扩散氢代号“HX”，其中X代表15、10或5，分别表示每  $100\\mathrm{g}$  熔敷金属中扩散氢含量的最大值(mL)，见4.7。



\# 3.3 型号示例



示例1：



!\[](images/1190a68d8586f0a46635054e00fae777f8ce7a768e137b612cf9c9a83c41285d.jpg)



示例2：



!\[](images/8a0ee78c9557faf1f8b429676a93c73cc976a694555f1d797ddccab47418d23f.jpg)



表1熔敷金属抗拉强度代号  



<table><tr><td>抗拉强度代号</td><td>最小抗拉强度值

MPa</td></tr><tr><td>43</td><td>430</td></tr><tr><td>50</td><td>490</td></tr><tr><td>55</td><td>550</td></tr><tr><td>57</td><td>570</td></tr></table>



表2 药皮类型代号  



<table><tr><td>代号</td><td>药皮类型</td><td>焊接位置a</td><td>电流类型</td></tr><tr><td>03</td><td>钛型</td><td>全位置b</td><td>交流和直流正、反接</td></tr><tr><td>10</td><td>纤维素</td><td>全位置</td><td>直流反接</td></tr><tr><td>11</td><td>纤维素</td><td>全位置</td><td>交流和直流反接</td></tr><tr><td>12</td><td>金红石</td><td>全位置b</td><td>交流和直流正接</td></tr><tr><td>13</td><td>金红石</td><td>全位置b</td><td>交流和直流正、反接</td></tr><tr><td>14</td><td>金红石+铁粉</td><td>全位置b</td><td>交流和直流正、反接</td></tr><tr><td>15</td><td>碱性</td><td>全位置b</td><td>直流反接</td></tr><tr><td>16</td><td>碱性</td><td>全位置b</td><td>交流和直流反接</td></tr><tr><td>18</td><td>碱性+铁粉</td><td>全位置b</td><td>交流和直流反接</td></tr></table>



表2 (续)  



<table><tr><td>代号</td><td>药皮类型</td><td>焊接位置a</td><td>电流类型</td></tr><tr><td>19</td><td>钛铁矿</td><td>全位置b</td><td>交流和直流正、反接</td></tr><tr><td>20</td><td>氧化铁</td><td>PA、PB</td><td>交流和直流正接</td></tr><tr><td>24</td><td>金红石+铁粉</td><td>PA、PB</td><td>交流和直流正、反接</td></tr><tr><td>27</td><td>氧化铁+铁粉</td><td>PA、PB</td><td>交流和直流正、反接</td></tr><tr><td>28</td><td>碱性+铁粉</td><td>PA、PB、PC</td><td>交流和直流反接</td></tr><tr><td>40</td><td>不做规定</td><td colspan="2">由制造商确定</td></tr><tr><td>45</td><td>碱性</td><td>全位置</td><td>直流反接</td></tr><tr><td>48</td><td>碱性</td><td>全位置</td><td>交流和直流反接</td></tr><tr><td colspan="4">a 焊接位置见GB/T 16672,其中PA=平焊、PB=平角焊、PC=横焊、PG=向下立焊；

b 此处“全位置”并不一定包含向下立焊，由制造商确定。</td></tr></table>



表3 熔敷金属化学成分分类代号  



<table><tr><td rowspan="2">分类代号</td><td colspan="5">主要化学成分的名义含量(质量分数) 

%</td></tr><tr><td>Mn</td><td>Ni</td><td>Cr</td><td>Mo</td><td>Cu</td></tr><tr><td>无标记、-1、-P1、-P2</td><td>1.0</td><td>—</td><td>—</td><td>—</td><td>—</td></tr><tr><td>-1M3</td><td>—</td><td>—</td><td>—</td><td>0.5</td><td>—</td></tr><tr><td>-3M2</td><td>1.5</td><td>—</td><td>—</td><td>0.4</td><td>—</td></tr><tr><td>-3M3</td><td>1.5</td><td>—</td><td>—</td><td>0.5</td><td>—</td></tr><tr><td>-N1</td><td>—</td><td>0.5</td><td>—</td><td>—</td><td>—</td></tr><tr><td>-N2</td><td>—</td><td>1.0</td><td>—</td><td>—</td><td>—</td></tr><tr><td>-N3</td><td>—</td><td>1.5</td><td>—</td><td>—</td><td>—</td></tr><tr><td>-3N3</td><td>1.5</td><td>1.5</td><td>—</td><td>—</td><td>—</td></tr><tr><td>-N5</td><td>—</td><td>2.5</td><td>—</td><td>—</td><td>—</td></tr><tr><td>-N7</td><td>—</td><td>3.5</td><td>—</td><td>—</td><td>—</td></tr><tr><td>-N13</td><td>—</td><td>6.5</td><td>—</td><td>—</td><td>—</td></tr><tr><td>-N2M3</td><td>—</td><td>1.0</td><td>—</td><td>0.5</td><td>—</td></tr><tr><td>-NC</td><td>—</td><td>0.5</td><td>—</td><td>—</td><td>0.4</td></tr><tr><td>-CC</td><td>—</td><td>—</td><td>0.5</td><td>—</td><td>0.4</td></tr><tr><td>-NCC</td><td>—</td><td>0.2</td><td>0.6</td><td>—</td><td>0.5</td></tr><tr><td>-NCC1</td><td>—</td><td>0.6</td><td>0.6</td><td>—</td><td>0.5</td></tr><tr><td>-NCC2</td><td>—</td><td>0.3</td><td>0.2</td><td>—</td><td>0.5</td></tr><tr><td>-G</td><td colspan="5">其他成分</td></tr></table>



\# 4 技术要求



\# 4.1 尺寸



焊条尺寸应符合GB/T25775规定



\# 4.2 药皮



4.2.1 焊条药皮应均匀、紧密地包覆在焊芯周围，焊条药皮上不应有影响焊接质量的裂纹、气泡、杂质及脱落等缺陷。



4.2.2 焊条引弧端药皮应倒角，焊芯端面应露出。焊条沿圆周的露芯应不大于圆周的1/2。碱性药皮类型焊条长度方向上露芯长度应不大于焊芯直径的1/2或  $1.6 \\mathrm{mm}$  两者的较小值。其他药皮类型焊条长度方向上露芯长度应不大于焊芯直径的2/3或  $2.4 \\mathrm{mm}$  两者的较小值。



4.2.3 焊条偏心度应符合如下规定：



a) 直径不大于  $2.5 \\mathrm{mm}$  的焊条，偏心度应不大于  $7\\%$  

b) 直径为  $3.2 \\mathrm{mm}$  和  $4.0 \\mathrm{mm}$  的焊条，偏心度应不大于  $5\\%$  

c) 直径不小于  $5.0 \\mathrm{mm}$  的焊条，偏心度应不大于  $4\\%$  。偏心度计算方法见公式（1）及图1。



$$

P = \\frac{T\_1 - T\_2}{(T\_1 + T\_2) / 2}\\times 100\\%

$$



式中：



$P$  焊条偏心度； $T\_{1}$  焊条断面药皮最大厚度  $^+$  焊芯直径； $T\_{2}$  焊条同一断面药皮最小厚度  $^+$  焊芯直径。



!\[](images/9b79c2948194616134267e03629f67dbd4e3ab2c75e7d4caa0091972bbbd749a.jpg)  

图1 焊条偏心度测量示意图



\# 4.3 T型接头角焊缝



4.3.1 角焊缝的试件检查按GB/T25774.3规定。



4.3.2 角焊缝的试验要求应符合表4规定。两焊脚长度差及凸度要求应符合表5规定。



表4 角焊缝试验要求  



<table><tr><td>药皮

类型</td><td>电流类型</td><td>焊条

尺寸a</td><td>焊接位置b</td><td>试板厚度t</td><td>试板宽度w</td><td>试板长度l</td><td>焊脚尺寸</td></tr><tr><td rowspan="2">03</td><td rowspan="2">交流和直流反接</td><td>5.0</td><td>PF、PD</td><td rowspan="2">10或12</td><td rowspan="2">≥75</td><td>≥300</td><td>≤10.0</td></tr><tr><td>6.0</td><td>PB</td><td>≥400</td><td>≥8.0</td></tr><tr><td rowspan="2">10</td><td rowspan="2">直流反接</td><td>5.0</td><td>PF、PD</td><td rowspan="2">10或12</td><td rowspan="2">≥75</td><td>≥300</td><td>≤8.0</td></tr><tr><td>6.0</td><td>PB</td><td>≥400</td><td>≥6.0</td></tr><tr><td rowspan="2">11</td><td rowspan="2">交流和直流反接</td><td>5.0</td><td>PF、PD</td><td rowspan="2">10或12</td><td rowspan="2">≥75</td><td>≥300</td><td>≤8.0</td></tr><tr><td>6.0</td><td>PB</td><td>≥400</td><td>≥6.0</td></tr><tr><td rowspan="2">12</td><td rowspan="2">交流和直流正接</td><td>5.0</td><td>PF、PD</td><td rowspan="2">10或12</td><td rowspan="2">≥75</td><td>≥300</td><td>≤10.0</td></tr><tr><td>6.0</td><td>PB</td><td>≥400</td><td>≥8.0</td></tr><tr><td rowspan="2">13</td><td rowspan="2">交流和直流正、反接</td><td>5.0</td><td>PF、PD</td><td rowspan="2">10或12</td><td rowspan="2">≥75</td><td>≥300</td><td>≤10.0</td></tr><tr><td>6.0</td><td>PB</td><td>≥400</td><td>≥8.0</td></tr><tr><td rowspan="2">14</td><td rowspan="2">交流和直流正、反接</td><td>4.0</td><td>PF、PD</td><td rowspan="2">10或12</td><td rowspan="2">≥75</td><td>≥300</td><td>≤8.0</td></tr><tr><td>6.0</td><td>PB</td><td>≥400</td><td>≥8.0</td></tr><tr><td rowspan="2">15</td><td rowspan="2">直流反接</td><td>4.0</td><td>PF、PD</td><td rowspan="2">10或12</td><td rowspan="2">≥75</td><td>≥300</td><td>≤8.0</td></tr><tr><td>6.0</td><td>PB</td><td>≥400</td><td>≥8.0</td></tr><tr><td rowspan="2">16</td><td rowspan="2">交流和直流反接</td><td>4.0</td><td>PF、PD</td><td rowspan="2">10或12</td><td rowspan="2">≥75</td><td>≥300</td><td>≤8.0</td></tr><tr><td>6.0</td><td>PB</td><td>≥400</td><td>≥8.0</td></tr><tr><td rowspan="2">18</td><td rowspan="2">交流和直流反接</td><td>4.0</td><td>PF、PD</td><td rowspan="2">10或12</td><td rowspan="2">≥75</td><td>≥300</td><td>≤8.0</td></tr><tr><td>6.0</td><td>PB</td><td>≥400</td><td>≥8.0</td></tr><tr><td rowspan="2">19</td><td rowspan="2">交流和直流反接</td><td>5.0</td><td>PF、PD</td><td rowspan="2">10或12</td><td rowspan="2">≥75</td><td>≥300</td><td>≤10.0</td></tr><tr><td>6.0</td><td>PB</td><td>≥400</td><td>≥8.0</td></tr><tr><td>20</td><td>交流和直流正接</td><td>6.0</td><td>PB</td><td>10或12</td><td>≥75</td><td>≥400</td><td>≥8.0</td></tr><tr><td>24</td><td>交流和直流正、反接</td><td>6.0</td><td>PB</td><td>10或12</td><td>≥75</td><td>≥400 或 ≥650c</td><td>≥8.0</td></tr><tr><td>27</td><td>交流和直流正接</td><td>6.0</td><td>PB</td><td>10或12</td><td>≥75</td><td>≥400 或 ≥650c</td><td>≥8.0</td></tr><tr><td>28</td><td>交流和直流反接</td><td>6.0</td><td>PB</td><td>10或12</td><td>≥75</td><td>≥400 或 ≥650c</td><td>≥8.0</td></tr><tr><td>40</td><td colspan="3">供需双方协商</td><td>10或12</td><td>≥75</td><td colspan="2">供需双方协商</td></tr><tr><td rowspan="2">45</td><td rowspan="2">直流反接</td><td>4.0</td><td>PE、PG</td><td rowspan="2">10或12</td><td rowspan="2">≥75</td><td rowspan="2">≥300</td><td>≤8.0</td></tr><tr><td>4.5</td><td>PE、PG</td><td>≥6.0</td></tr><tr><td rowspan="2">48</td><td rowspan="2">交流和直流反接</td><td>4.0</td><td>PD、PG</td><td rowspan="2">10或12</td><td rowspan="2">≥75</td><td>≥300</td><td>≤8.0</td></tr><tr><td>5.0</td><td>PB、PG</td><td>≥300 或 ≥400d</td><td>≥6.5</td></tr></table>



当焊条尺寸小于规定尺寸时，应采用最大尺寸的焊条，并按比例调整要求。除非该焊条尺寸不要求试验；焊接位置见GB/T16672，其中  $\\mathrm{PB} =$  平角焊、  $\\mathrm{PD} =$  仰角焊、  $\\mathrm{PE} =$  仰焊、  $\\mathrm{PF} =$  向上立焊、  $\\mathrm{PG} =$  向下立焊；对于  $450~\\mathrm{mm}$  长的焊条，试板长度  $l$  不小于  $400~\\mathrm{mm}$  ；对于  $700~\\mathrm{mm}$  长的焊条，试板长度  $l$  不小于  $650~\\mathrm{mm}$  对于  $350~\\mathrm{mm}$  长的焊条，试板长度  $l$  不小于  $300~\\mathrm{mm}$  ；对于  $450~\\mathrm{mm}$  或  $460~\\mathrm{mm}$  长的焊条，试板长度  $l$  不小于  $400~\\mathrm{mm}$



表5 两焊脚长度差及凸度要求  



<table><tr><td>实测焊脚尺寸</td><td>两焊脚长度差</td><td>凸 度</td></tr><tr><td>≤4.0</td><td>≤1.0</td><td>≤2.0</td></tr><tr><td>4.5</td><td>≤1.5</td><td>≤2.0</td></tr><tr><td>5.0、5.5</td><td>≤2.0</td><td>≤2.0</td></tr><tr><td>6.0、6.5</td><td>≤2.5</td><td>≤2.0</td></tr><tr><td>7.0、7.5、8.0</td><td>≤3.0</td><td>≤2.5</td></tr><tr><td>8.5</td><td>≤3.5</td><td>≤2.5</td></tr><tr><td>≥9.0</td><td>≤4.0</td><td>≤2.5</td></tr></table>



\# 4.4 熔敷金属化学成分



焊条的熔敷金属化学成分应符合表6规定



\# 4.5 力学性能



4.5.1 熔敷金属拉伸试验结果应符合表7规定



4.5.2焊缝金属夏比V型缺口冲击试验温度按表7要求，测定五个冲击试样的冲击吸收能量。在计算五个冲击吸收能量的平均值时，应去掉一个最大值和一个最小值。余下的三个值中有两个应不小于27J，另一个允许小于27J，但应不小于20J，三个值的平均值应不小于27J。



4.5.3如果焊条型号中附加了可选择的代号“U”，焊缝金属夏比V型缺口冲击要求则按表7规定的温度，测定三个冲击试样的冲击吸收能量。三个值中仅有一个值允许小于47J，但应不小于32J，三个值的平均值应不小于47J。



\# 4.6 焊缝射线探伤



药皮类型12焊条不要求焊缝射线探伤试验，药皮类型15、16、18、19、20、45和48焊条的焊缝射线探伤应符合GB/T3323中的I级规定，其他药皮类型焊条的焊缝射线探伤应符合GB/T3323中的II级规定。



\# 4.7 熔敷金属扩散氢含量



熔敷金属扩散氢含量要求可由供需双方协商确定，扩散氢代号如表8所示



表6 熔敷金属化学成分  



<table><tr><td rowspan="2">焊条型号</td><td colspan="10">化学成分(质量分数) 

%</td></tr><tr><td>C</td><td>Mn</td><td>Si</td><td>P</td><td>S</td><td>Ni</td><td>Cr</td><td>Mo</td><td>V</td><td>其他</td></tr><tr><td>E4303</td><td>0.20</td><td>1.20</td><td>1.00</td><td>0.040</td><td>0.035</td><td>0.30</td><td>0.20</td><td>0.30</td><td>0.08</td><td>—</td></tr><tr><td>E4310</td><td>0.20</td><td>1.20</td><td>1.00</td><td>0.040</td><td>0.035</td><td>0.30</td><td>0.20</td><td>0.30</td><td>0.08</td><td>—</td></tr><tr><td>E4311</td><td>0.20</td><td>1.20</td><td>1.00</td><td>0.040</td><td>0.035</td><td>0.30</td><td>0.20</td><td>0.30</td><td>0.08</td><td>—</td></tr><tr><td>E4312</td><td>0.20</td><td>1.20</td><td>1.00</td><td>0.040</td><td>0.035</td><td>0.30</td><td>0.20</td><td>0.30</td><td>0.08</td><td>—</td></tr></table>



表6（续）  



<table><tr><td rowspan="2">焊条型号</td><td colspan="10">化学成分（质量分数）%</td></tr><tr><td>C</td><td>Mn</td><td>Si</td><td>P</td><td>S</td><td>Ni</td><td>Cr</td><td>Mo</td><td>V</td><td>其他</td></tr><tr><td>E4313</td><td>0.20</td><td>1.20</td><td>1.00</td><td>0.040</td><td>0.035</td><td>0.30</td><td>0.20</td><td>0.30</td><td>0.08</td><td></td></tr><tr><td>E4315</td><td>0.20</td><td>1.20</td><td>1.00</td><td>0.040</td><td>0.035</td><td>0.30</td><td>0.20</td><td>0.30</td><td>0.08</td><td>—</td></tr><tr><td>E4316</td><td>0.20</td><td>1.20</td><td>1.00</td><td>0.040</td><td>0.035</td><td>0.30</td><td>0.20</td><td>0.30</td><td>0.08</td><td>—</td></tr><tr><td>E4318</td><td>0.03</td><td>0.60</td><td>0.40</td><td>0.025</td><td>0.015</td><td>0.30</td><td>0.20</td><td>0.30</td><td>0.08</td><td>—</td></tr><tr><td>E4319</td><td>0.20</td><td>1.20</td><td>1.00</td><td>0.040</td><td>0.035</td><td>0.30</td><td>0.20</td><td>0.30</td><td>0.08</td><td>—</td></tr><tr><td>E4320</td><td>0.20</td><td>1.20</td><td>1.00</td><td>0.040</td><td>0.035</td><td>0.30</td><td>0.20</td><td>0.30</td><td>0.08</td><td>—</td></tr><tr><td>E4324</td><td>0.20</td><td>1.20</td><td>1.00</td><td>0.040</td><td>0.035</td><td>0.30</td><td>0.20</td><td>0.30</td><td>0.08</td><td>—</td></tr><tr><td>E4327</td><td>0.20</td><td>1.20</td><td>1.00</td><td>0.040</td><td>0.035</td><td>0.30</td><td>0.20</td><td>0.30</td><td>0.08</td><td>—</td></tr><tr><td>E4328</td><td>0.20</td><td>1.20</td><td>1.00</td><td>0.040</td><td>0.035</td><td>0.30</td><td>0.20</td><td>0.30</td><td>0.08</td><td>—</td></tr><tr><td>E4340</td><td>—</td><td>—</td><td>—</td><td>0.040</td><td>0.035</td><td>—</td><td>—</td><td>—</td><td>—</td><td>—</td></tr><tr><td>E5003</td><td>0.15</td><td>1.25</td><td>0.90</td><td>0.040</td><td>0.035</td><td>0.30</td><td>0.20</td><td>0.30</td><td>0.08</td><td>—</td></tr><tr><td>E5010</td><td>0.20</td><td>1.25</td><td>0.90</td><td>0.035</td><td>0.035</td><td>0.30</td><td>0.20</td><td>0.30</td><td>0.08</td><td>—</td></tr><tr><td>E5011</td><td>0.20</td><td>1.25</td><td>0.90</td><td>0.035</td><td>0.035</td><td>0.30</td><td>0.20</td><td>0.30</td><td>0.08</td><td>—</td></tr><tr><td>E5012</td><td>0.20</td><td>1.20</td><td>1.00</td><td>0.035</td><td>0.035</td><td>0.30</td><td>0.20</td><td>0.30</td><td>0.08</td><td>—</td></tr><tr><td>E5013</td><td>0.20</td><td>1.20</td><td>1.00</td><td>0.035</td><td>0.035</td><td>0.30</td><td>0.20</td><td>0.30</td><td>0.08</td><td>—</td></tr><tr><td>E5014</td><td>0.15</td><td>1.25</td><td>0.90</td><td>0.035</td><td>0.035</td><td>0.30</td><td>0.20</td><td>0.30</td><td>0.08</td><td>—</td></tr><tr><td>E5015</td><td>0.15</td><td>1.60</td><td>0.90</td><td>0.035</td><td>0.035</td><td>0.30</td><td>0.20</td><td>0.30</td><td>0.08</td><td>—</td></tr><tr><td>E5016</td><td>0.15</td><td>1.60</td><td>0.75</td><td>0.035</td><td>0.035</td><td>0.30</td><td>0.20</td><td>0.30</td><td>0.08</td><td>—</td></tr><tr><td>E5016-1</td><td>0.15</td><td>1.60</td><td>0.75</td><td>0.035</td><td>0.035</td><td>0.30</td><td>0.20</td><td>0.30</td><td>0.08</td><td>—</td></tr><tr><td>E5018</td><td>0.15</td><td>1.60</td><td>0.90</td><td>0.035</td><td>0.035</td><td>0.30</td><td>0.20</td><td>0.30</td><td>0.08</td><td>—</td></tr><tr><td>E5018-1</td><td>0.15</td><td>1.60</td><td>0.90</td><td>0.035</td><td>0.035</td><td>0.30</td><td>0.20</td><td>0.30</td><td>0.08</td><td>—</td></tr><tr><td>E5019</td><td>0.15</td><td>1.25</td><td>0.90</td><td>0.035</td><td>0.035</td><td>0.30</td><td>0.20</td><td>0.30</td><td>0.08</td><td>—</td></tr><tr><td>E5024</td><td>0.15</td><td>1.25</td><td>0.90</td><td>0.035</td><td>0.035</td><td>0.30</td><td>0.20</td><td>0.30</td><td>0.08</td><td>—</td></tr><tr><td>E5024-1</td><td>0.15</td><td>1.25</td><td>0.90</td><td>0.035</td><td>0.035</td><td>0.30</td><td>0.20</td><td>0.30</td><td>0.08</td><td>—</td></tr><tr><td>E5027</td><td>0.15</td><td>1.60</td><td>0.75</td><td>0.035</td><td>0.035</td><td>0.30</td><td>0.20</td><td>0.30</td><td>0.08</td><td>—</td></tr><tr><td>E5028</td><td>0.15</td><td>1.60</td><td>0.90</td><td>0.035</td><td>0.035</td><td>0.30</td><td>0.20</td><td>0.30</td><td>0.08</td><td>—</td></tr><tr><td>E5048</td><td>0.15</td><td>1.60</td><td>0.90</td><td>0.035</td><td>0.035</td><td>0.30</td><td>0.20</td><td>0.30</td><td>0.08</td><td>—</td></tr><tr><td>E5716</td><td>0.12</td><td>1.60</td><td>0.90</td><td>0.03</td><td>0.03</td><td>1.00</td><td>0.30</td><td>0.35</td><td>—</td><td>—</td></tr><tr><td>E5728</td><td>0.12</td><td>1.60</td><td>0.90</td><td>0.03</td><td>0.03</td><td>1.00</td><td>0.30</td><td>0.35</td><td>—</td><td>—</td></tr><tr><td>E5010-P1</td><td>0.20</td><td>1.20</td><td>0.60</td><td>0.03</td><td>0.03</td><td>1.00</td><td>0.30</td><td>0.50</td><td>0.10</td><td>—</td></tr><tr><td>E5510-P1</td><td>0.20</td><td>1.20</td><td>0.60</td><td>0.03</td><td>0.03</td><td>1.00</td><td>0.30</td><td>0.50</td><td>0.10</td><td>—</td></tr><tr><td>E5518-P2</td><td>0.12</td><td>0.90～1.70</td><td>0.80</td><td>0.03</td><td>0.03</td><td>1.00</td><td>0.20</td><td>0.50</td><td>0.05</td><td>—</td></tr></table>



表6（续）  



<table><tr><td rowspan="2">焊条型号</td><td colspan="10">化学成分（质量分数）%</td></tr><tr><td>C</td><td>Mn</td><td>Si</td><td>P</td><td>S</td><td>Ni</td><td>Cr</td><td>Mo</td><td>V</td><td>其他</td></tr><tr><td>E5545-P2</td><td>0.12</td><td>0.90-1.70</td><td>0.80</td><td>0.03</td><td>0.03</td><td>1.00</td><td>0.20</td><td>0.50</td><td>0.05</td><td>-</td></tr><tr><td>E5003-1M3</td><td>0.12</td><td>0.60</td><td>0.40</td><td>0.03</td><td>0.03</td><td>-</td><td>-</td><td>0.40-0.65</td><td>-</td><td>-</td></tr><tr><td>E5010-1M3</td><td>0.12</td><td>0.60</td><td>0.40</td><td>0.03</td><td>0.03</td><td>-</td><td>-</td><td>0.40-0.65</td><td>-</td><td>-</td></tr><tr><td>E5011-1M3</td><td>0.12</td><td>0.60</td><td>0.40</td><td>0.03</td><td>0.03</td><td>-</td><td>-</td><td>0.40-0.65</td><td>-</td><td>-</td></tr><tr><td>E5015-1M3</td><td>0.12</td><td>0.90</td><td>0.60</td><td>0.03</td><td>0.03</td><td>-</td><td>-</td><td>0.40-0.65</td><td>-</td><td>-</td></tr><tr><td>E5016-1M3</td><td>0.12</td><td>0.90</td><td>0.60</td><td>0.03</td><td>0.03</td><td>-</td><td>-</td><td>0.40-0.65</td><td>-</td><td>-</td></tr><tr><td>E5018-1M3</td><td>0.12</td><td>0.90</td><td>0.80</td><td>0.03</td><td>0.03</td><td>-</td><td>-</td><td>0.40-0.65</td><td>-</td><td>-</td></tr><tr><td>E5019-1M3</td><td>0.12</td><td>0.90</td><td>0.40</td><td>0.03</td><td>0.03</td><td>-</td><td>-</td><td>0.40-0.65</td><td>-</td><td>-</td></tr><tr><td>E5020-1M3</td><td>0.12</td><td>0.60</td><td>0.40</td><td>0.03</td><td>0.03</td><td>-</td><td>-</td><td>0.40-0.65</td><td>-</td><td>-</td></tr><tr><td>E5027-1M3</td><td>0.12</td><td>1.00</td><td>0.40</td><td>0.03</td><td>0.03</td><td>-</td><td>-</td><td>0.40-0.65</td><td>-</td><td>-</td></tr><tr><td>E5518-3M3</td><td>0.12</td><td>1.00-1.75</td><td>0.80</td><td>0.03</td><td>0.03</td><td>0.90</td><td>-</td><td>0.25-0.45</td><td>-</td><td>-</td></tr><tr><td>E5515-3M3</td><td>0.12</td><td>1.00-1.80</td><td>0.80</td><td>0.03</td><td>0.03</td><td>0.90</td><td>-</td><td>0.40-0.65</td><td>-</td><td>-</td></tr><tr><td>E5516-3M3</td><td>0.12</td><td>1.00-1.80</td><td>0.80</td><td>0.03</td><td>0.03</td><td>0.90</td><td>-</td><td>0.40-0.65</td><td>-</td><td>-</td></tr><tr><td>E5518-3M3</td><td>0.12</td><td>1.00-1.80</td><td>0.80</td><td>0.03</td><td>0.03</td><td>0.90</td><td>-</td><td>0.40-0.65</td><td>-</td><td>-</td></tr><tr><td>E5015-N1</td><td>0.12</td><td>0.60-1.60</td><td>0.90</td><td>0.03</td><td>0.03</td><td>0.30-1.00</td><td>-</td><td>0.35</td><td>0.05</td><td>-</td></tr><tr><td>E5016-N1</td><td>0.12</td><td>0.60-1.60</td><td>0.90</td><td>0.03</td><td>0.03</td><td>0.30-1.00</td><td>-</td><td>0.35</td><td>0.05</td><td>-</td></tr><tr><td>E5028-N1</td><td>0.12</td><td>0.60-1.60</td><td>0.90</td><td>0.03</td><td>0.03</td><td>0.30-1.00</td><td>-</td><td>0.35</td><td>0.05</td><td>-</td></tr><tr><td>E5515-N1</td><td>0.12</td><td>0.60-1.60</td><td>0.90</td><td>0.03</td><td>0.03</td><td>0.30-1.00</td><td>-</td><td>0.35</td><td>0.05</td><td>-</td></tr><tr><td>E5516-N1</td><td>0.12</td><td>0.60-1.60</td><td>0.90</td><td>0.03</td><td>0.03</td><td>0.30-1.00</td><td>-</td><td>0.35</td><td>0.05</td><td>-</td></tr></table>



表6 (续)  



<table><tr><td rowspan="2">焊条型号</td><td colspan="10">化学成分(质量分数) 

%</td></tr><tr><td>C</td><td>Mn</td><td>Si</td><td>P</td><td>S</td><td>Ni</td><td>Cr</td><td>Mo</td><td>V</td><td>其他</td></tr><tr><td>E5528-N1</td><td>0.12</td><td>0.60～1.60</td><td>0.90</td><td>0.03</td><td>0.03</td><td>0.30～1.00</td><td>—</td><td>0.35</td><td>0.05</td><td>—</td></tr><tr><td>E5015-N2</td><td>0.08</td><td>0.40～1.40</td><td>0.50</td><td>0.03</td><td>0.03</td><td>0.80～1.10</td><td>0.15</td><td>0.35</td><td>0.05</td><td>—</td></tr><tr><td>E5016-N2</td><td>0.08</td><td>0.40～1.40</td><td>0.50</td><td>0.03</td><td>0.03</td><td>0.80～1.10</td><td>0.15</td><td>0.35</td><td>0.05</td><td>—</td></tr><tr><td>E5018-N2</td><td>0.08</td><td>0.40～1.40</td><td>0.50</td><td>0.03</td><td>0.03</td><td>0.80～1.10</td><td>0.15</td><td>0.35</td><td>0.05</td><td>—</td></tr><tr><td>E5515-N2</td><td>0.12</td><td>0.40～1.25</td><td>0.80</td><td>0.03</td><td>0.03</td><td>0.80～1.10</td><td>0.15</td><td>0.35</td><td>0.05</td><td>—</td></tr><tr><td>E5516-N2</td><td>0.12</td><td>0.40～1.25</td><td>0.80</td><td>0.03</td><td>0.03</td><td>0.80～1.10</td><td>0.15</td><td>0.35</td><td>0.05</td><td>—</td></tr><tr><td>E5518-N2</td><td>0.12</td><td>0.40～1.25</td><td>0.80</td><td>0.03</td><td>0.03</td><td>0.80～1.10</td><td>0.15</td><td>0.35</td><td>0.05</td><td>—</td></tr><tr><td>E5015-N3</td><td>0.10</td><td>1.25</td><td>0.60</td><td>0.03</td><td>0.03</td><td>1.10～2.00</td><td>—</td><td>0.35</td><td>—</td><td>—</td></tr><tr><td>E5016-N3</td><td>0.10</td><td>1.25</td><td>0.60</td><td>0.03</td><td>0.03</td><td>1.10～2.00</td><td>—</td><td>0.35</td><td>—</td><td>—</td></tr><tr><td>E5515-N3</td><td>0.10</td><td>1.25</td><td>0.60</td><td>0.03</td><td>0.03</td><td>1.10～2.00</td><td>—</td><td>0.35</td><td>—</td><td>—</td></tr><tr><td>E5516-N3</td><td>0.10</td><td>1.25</td><td>0.60</td><td>0.03</td><td>0.03</td><td>1.10～2.00</td><td>—</td><td>0.35</td><td>—</td><td>—</td></tr><tr><td>E5516-3N3</td><td>0.10</td><td>1.60</td><td>0.60</td><td>0.03</td><td>0.03</td><td>1.10～2.00</td><td>—</td><td>—</td><td>—</td><td>—</td></tr><tr><td>E5518-N3</td><td>0.10</td><td>1.25</td><td>0.80</td><td>0.03</td><td>0.03</td><td>1.10～2.00</td><td>—</td><td>—</td><td>—</td><td>—</td></tr><tr><td>E5015-N5</td><td>0.05</td><td>1.25</td><td>0.50</td><td>0.03</td><td>0.03</td><td>2.00～2.75</td><td>—</td><td>—</td><td>—</td><td>—</td></tr><tr><td>E5016-N5</td><td>0.05</td><td>1.25</td><td>0.50</td><td>0.03</td><td>0.03</td><td>2.00～2.75</td><td>—</td><td>—</td><td>—</td><td>—</td></tr><tr><td>E5018-N5</td><td>0.05</td><td>1.25</td><td>0.50</td><td>0.03</td><td>0.03</td><td>2.00～2.75</td><td>—</td><td>—</td><td>—</td><td>—</td></tr><tr><td>E5028-N5</td><td>0.10</td><td>1.00</td><td>0.80</td><td>0.025</td><td>0.020</td><td>2.00～2.75</td><td>—</td><td>—</td><td>—</td><td>—</td></tr><tr><td>E5515-N5</td><td>0.12</td><td>1.25</td><td>0.60</td><td>0.03</td><td>0.03</td><td>2.00～2.75</td><td>—</td><td>—</td><td>—</td><td>—</td></tr><tr><td>E5516-N5</td><td>0.12</td><td>1.25</td><td>0.60</td><td>0.03</td><td>0.03</td><td>2.00～2.75</td><td>—</td><td>—</td><td>—</td><td>—</td></tr></table>



表6 (续)  



<table><tr><td rowspan="2">焊条型号</td><td colspan="10">化学成分(质量分数) 

%</td></tr><tr><td>C</td><td>Mn</td><td>Si</td><td>P</td><td>S</td><td>Ni</td><td>Cr</td><td>Mo</td><td>V</td><td>其他</td></tr><tr><td>E5518-N5</td><td>0.12</td><td>1.25</td><td>0.80</td><td>0.03</td><td>0.03</td><td>2.00～2.75</td><td>—</td><td>—</td><td>—</td><td>—</td></tr><tr><td>E5015-N7</td><td>0.05</td><td>1.25</td><td>0.50</td><td>0.03</td><td>0.03</td><td>3.00～3.75</td><td>—</td><td>—</td><td>—</td><td>—</td></tr><tr><td>E5016-N7</td><td>0.05</td><td>1.25</td><td>0.50</td><td>0.03</td><td>0.03</td><td>3.00～3.75</td><td>—</td><td>·</td><td>—</td><td>—</td></tr><tr><td>E5018-N7</td><td>0.05</td><td>1.25</td><td>0.50</td><td>0.03</td><td>0.03</td><td>3.00～3.75</td><td>—</td><td>—</td><td>—</td><td>—</td></tr><tr><td>E5515-N7</td><td>0.12</td><td>1.25</td><td>0.80</td><td>0.03</td><td>0.03</td><td>3.00～3.75</td><td>—</td><td>—</td><td>—</td><td>—</td></tr><tr><td>E5516-N7</td><td>0.12</td><td>1.25</td><td>0.80</td><td>0.03</td><td>0.03</td><td>3.00～3.75</td><td>—</td><td>—</td><td>—</td><td>—</td></tr><tr><td>E5518-N7</td><td>0.12</td><td>1.25</td><td>0.80</td><td>0.03</td><td>0.03</td><td>3.00～3.75</td><td>—</td><td>—</td><td>—</td><td>—</td></tr><tr><td>E5515-N13</td><td>0.06</td><td>1.00</td><td>0.60</td><td>0.025</td><td>0.020</td><td>6.00～7.00</td><td>—</td><td>—</td><td>—</td><td>—</td></tr><tr><td>E5516-N13</td><td>0.06</td><td>1.00</td><td>0.60</td><td>0.025</td><td>0.020</td><td>6.00～7.00</td><td>—</td><td>—</td><td>—</td><td>—</td></tr><tr><td>E5518-N2M3</td><td>0.10</td><td>0.80～1.25</td><td>0.60</td><td>0.02</td><td>0.02</td><td>0.80～1.10</td><td>0.10</td><td>0.40～0.65</td><td>0.02</td><td>Cu:0.10Al:0.05</td></tr><tr><td>E5003-NC</td><td>0.12</td><td>0.30～1.40</td><td>0.90</td><td>0.03</td><td>0.03</td><td>0.25～0.70</td><td>0.30</td><td>—</td><td>—</td><td>Cu:0.20～0.60</td></tr><tr><td>E5016-NC</td><td>0.12</td><td>0.30～1.40</td><td>0.90</td><td>0.03</td><td>0.03</td><td>0.25～0.70</td><td>0.30</td><td>—</td><td>—</td><td>Cu:0.20～0.60</td></tr><tr><td>E5028-NC</td><td>0.12</td><td>0.30～1.40</td><td>0.90</td><td>0.03</td><td>0.03</td><td>0.25～0.70</td><td>0.30</td><td>—</td><td>—</td><td>Cu:0.20～0.60</td></tr><tr><td>E5716-NC</td><td>0.12</td><td>0.30～1.40</td><td>0.90</td><td>0.03</td><td>0.03</td><td>0.25～0.70</td><td>0.30</td><td>—</td><td>—</td><td>Cu:0.20～0.60</td></tr><tr><td>E5728-NC</td><td>0.12</td><td>0.30～1.40</td><td>0.90</td><td>0.03</td><td>0.03</td><td>0.25～0.70</td><td>0.30</td><td>—</td><td>—</td><td>Cu:0.20～0.60</td></tr><tr><td>E5003-CC</td><td>0.12</td><td>0.30～1.40</td><td>0.90</td><td>0.03</td><td>0.03</td><td>—</td><td>0.30～0.70</td><td>—</td><td>—</td><td>Cu:0.20～0.60</td></tr><tr><td>E5016-CC</td><td>0.12</td><td>0.30～1.40</td><td>0.90</td><td>0.03</td><td>0.03</td><td>—</td><td>0.30～0.70</td><td>—</td><td>—</td><td>Cu:0.20～0.60</td></tr><tr><td>E5028-CC</td><td>0.12</td><td>0.30～1.40</td><td>0.90</td><td>0.03</td><td>0.03</td><td>—</td><td>0.30～0.70</td><td>—</td><td>—</td><td>Cu:0.20～0.60</td></tr><tr><td>E5716-CC</td><td>0.12</td><td>0.30～1.40</td><td>0.90</td><td>0.03</td><td>0.03</td><td>—</td><td>0.30～0.70</td><td>—</td><td>—</td><td>Cu:0.20～0.60</td></tr></table>



表6（续）  



<table><tr><td rowspan="2">焊条型号</td><td colspan="10">化学成分(质量分数) 

%</td><td></td></tr><tr><td>C</td><td>Mn</td><td>Si</td><td>P</td><td>S</td><td>Ni</td><td>Cr</td><td>Mo</td><td>V</td><td>其他</td><td></td></tr><tr><td>E5728-CC</td><td>0.12</td><td>0.30～1.40</td><td>0.90</td><td>0.03</td><td>0.03</td><td>—</td><td>0.30～0.70</td><td>—</td><td>—</td><td>Cu:0.20～0.60</td><td></td></tr><tr><td>E5003-NCC</td><td>0.12</td><td>0.30～1.40</td><td>0.90</td><td>0.03</td><td>0.03</td><td>0.05～0.45</td><td>0.45～0.75</td><td>—</td><td>—</td><td>Cu:0.30～0.70</td><td></td></tr><tr><td>E5016-NCC</td><td>0.12</td><td>0.30～1.40</td><td>0.90</td><td>0.03</td><td>0.03</td><td>0.05～0.45</td><td>0.45～0.75</td><td>—</td><td>—</td><td>Cu:0.30～0.70</td><td></td></tr><tr><td>E5028-NCC</td><td>0.12</td><td>0.30～1.40</td><td>0.90</td><td>0.03</td><td>0.03</td><td>0.05～0.45</td><td>0.45～0.75</td><td>—</td><td>—</td><td>Cu:0.30～0.70</td><td></td></tr><tr><td>E5716-NCC</td><td>0.12</td><td>0.30～1.40</td><td>0.90</td><td>0.03</td><td>0.03</td><td>0.05～0.45</td><td>0.45～0.75</td><td>—</td><td>—</td><td>Cu:0.30～0.70</td><td></td></tr><tr><td>E5728-NCC</td><td>0.12</td><td>0.30～1.40</td><td>0.90</td><td>0.03</td><td>0.03</td><td>0.05～0.45</td><td>0.45～0.75</td><td>—</td><td>—</td><td>Cu:0.30～0.70</td><td></td></tr><tr><td>E5003-NCC1</td><td>0.12</td><td>0.50～1.30</td><td>0.35～0.80</td><td>0.03</td><td>0.03</td><td>0.40～0.80</td><td>0.45～0.70</td><td>—</td><td>—</td><td>Cu:0.30～0.75</td><td></td></tr><tr><td>E5016-NCC1</td><td>0.12</td><td>0.50～1.30</td><td>0.35～0.80</td><td>0.03</td><td>0.03</td><td>0.40～0.80</td><td>0.45～0.70</td><td>—</td><td>—</td><td>Cu:0.30～0.75</td><td></td></tr><tr><td></td><td></td><td></td><td></td><td></td><td></td><td></td><td></td><td></td><td></td><td></td><td></td></tr><tr><td>E5028-NCC1</td><td>0.12</td><td>0.50～1.30</td><td>0.80</td><td>0.03</td><td>0.03</td><td>0.40～0.80</td><td>0.45～0.70</td><td>—</td><td>—</td><td>Cu:0.30～0.75</td><td></td></tr><tr><td>E5516-NCC1</td><td>0.12</td><td>0.50～1.30</td><td>0.35～0.80</td><td>0.03</td><td>0.03</td><td>0.40～0.80</td><td>0.45～0.70</td><td>—</td><td>—</td><td>Cu:0.30～0.75</td><td></td></tr><tr><td>E5518-NCC1</td><td>0.12</td><td>0.50～1.30</td><td>0.35～0.80</td><td>0.03</td><td>0.03</td><td>0.40～0.80</td><td>0.45～0.70</td><td>—</td><td>—</td><td>Cu:0.30～0.75</td><td rowspan="5"></td></tr><tr><td>E5716-NCC1</td><td>0.12</td><td>0.50～1.30</td><td>0.35～0.80</td><td>0.03</td><td>0.03</td><td>0.40～0.80</td><td>0.45～0.70</td><td>—</td><td>—</td><td>Cu:0.30～0.75</td></tr><tr><td>E5728-NCC1</td><td>0.12</td><td>0.50～1.30</td><td>0.80</td><td>0.03</td><td>0.03</td><td>0.40～0.80</td><td>0.45～0.70</td><td>—</td><td>—</td><td>Cu:0.30～0.75</td></tr><tr><td>E5016-NCC2</td><td>0.12</td><td>0.40～0.70</td><td>0.40～0.70</td><td>0.025</td><td>0.025</td><td>0.20～0.40</td><td>0.15～0.30</td><td>—</td><td>0.08</td><td>Cu:0.30～0.60</td></tr><tr><td>E5018-NCC2</td><td>0.12</td><td>0.40～0.70</td><td>0.40～0.70</td><td>0.025</td><td>0.025</td><td>0.20～0.40</td><td>0.15～0.30</td><td>—</td><td>0.08</td><td>Cu:0.30～0.6</td></tr><tr><td>E50XX-Ga</td><td>—</td><td>—</td><td>—</td><td>—</td><td>—</td><td>—</td><td>—</td><td>—</td><td>—</td><td>—</td><td></td></tr><tr><td>E55XX-Ga</td><td>—</td><td>—</td><td>—</td><td>—</td><td>—</td><td>—</td><td>—</td><td>—</td><td>—</td><td>—</td><td></td></tr><tr><td>E57XX-Ga</td><td>—</td><td>—</td><td>—</td><td>—</td><td>—</td><td>—</td><td>—</td><td>—</td><td>—</td><td>—</td><td></td></tr><tr><td colspan="11">注:表中单值均为最大值。</td><td></td></tr><tr><td colspan="11">a 焊条型号中“XX”代表焊条的药皮类型,见表2。</td><td></td></tr></table>



表7 力学性能  



<table><tr><td>焊条型号</td><td>抗拉强度Rm

MPa</td><td>屈服强度aRcL

MPa</td><td>断后伸长率A

%</td><td>冲击试验温度

℃</td></tr><tr><td>E4303</td><td>≥430</td><td>≥330</td><td>≥20</td><td>0</td></tr><tr><td>E4310</td><td>≥430</td><td>≥330</td><td>≥20</td><td>-30</td></tr><tr><td>E4311</td><td>≥430</td><td>≥330</td><td>≥20</td><td>-30</td></tr><tr><td>E4312</td><td>≥430</td><td>≥330</td><td>≥16</td><td>—</td></tr><tr><td>E4313</td><td>≥430</td><td>≥330</td><td>≥16</td><td>—</td></tr><tr><td>E4315</td><td>≥430</td><td>≥330</td><td>≥20</td><td>-30</td></tr><tr><td>E4316</td><td>≥430</td><td>≥330</td><td>≥20</td><td>-30</td></tr><tr><td>E4318</td><td>≥430</td><td>≥330</td><td>≥20</td><td>-30</td></tr><tr><td>E4319</td><td>≥430</td><td>≥330</td><td>≥20</td><td>-20</td></tr><tr><td>E4320</td><td>≥430</td><td>≥330</td><td>≥20</td><td>—</td></tr><tr><td>E4324</td><td>≥430</td><td>≥330</td><td>≥16</td><td>—</td></tr><tr><td>E4327</td><td>≥430</td><td>≥330</td><td>≥20</td><td>-30</td></tr><tr><td>E4328</td><td>≥430</td><td>≥330</td><td>≥20</td><td>-20</td></tr><tr><td>E4340</td><td>≥430</td><td>≥330</td><td>≥20</td><td>0</td></tr><tr><td>E5003</td><td>≥490</td><td>≥400</td><td>≥20</td><td>0</td></tr><tr><td>E5010</td><td>490~650</td><td>≥400</td><td>≥20</td><td>-30</td></tr><tr><td>E5011</td><td>490~650</td><td>≥400</td><td>≥20</td><td>-30</td></tr><tr><td>E5012</td><td>≥490</td><td>≥400</td><td>≥16</td><td>—</td></tr><tr><td>E5013</td><td>≥490</td><td>≥400</td><td>≥16</td><td>—</td></tr><tr><td>E5014</td><td>≥490</td><td>≥400</td><td>≥16</td><td>—</td></tr><tr><td>E5015</td><td>≥490</td><td>≥400</td><td>≥20</td><td>-30</td></tr><tr><td>E5016</td><td>≥490</td><td>≥400</td><td>≥20</td><td>-30</td></tr><tr><td>E5016-1</td><td>≥490</td><td>≥400</td><td>≥20</td><td>-45</td></tr><tr><td>E5018</td><td>≥490</td><td>≥400</td><td>≥20</td><td>-30</td></tr><tr><td>E5018-1</td><td>≥490</td><td>≥400</td><td>≥20</td><td>-45</td></tr><tr><td>E5019</td><td>≥490</td><td>≥400</td><td>≥20</td><td>-20</td></tr><tr><td>E5024</td><td>≥490</td><td>≥400</td><td>≥16</td><td>—</td></tr><tr><td>E5024-1</td><td>≥490</td><td>≥400</td><td>≥20</td><td>-20</td></tr><tr><td>E5027</td><td>≥490</td><td>≥400</td><td>≥20</td><td>-30</td></tr><tr><td>E5028</td><td>≥490</td><td>≥400</td><td>≥20</td><td>-20</td></tr><tr><td>E5048</td><td>≥490</td><td>≥400</td><td>≥20</td><td>-30</td></tr><tr><td>E5716</td><td>≥570</td><td>≥490</td><td>≥16</td><td>-30</td></tr><tr><td>E5728</td><td>≥570</td><td>≥490</td><td>≥16</td><td>-20</td></tr></table>



表7（续）  



<table><tr><td>焊条型号</td><td>抗拉强度Rm

MPa</td><td>屈服强度Ra

MPa</td><td>断后伸长率A

%</td><td>冲击试验温度

℃</td></tr><tr><td>E5010-P1</td><td>≥490</td><td>≥420</td><td>≥20</td><td>-30</td></tr><tr><td>E5510-P1</td><td>≥550</td><td>≥460</td><td>≥17</td><td>-30</td></tr><tr><td>E5518-P2</td><td>≥550</td><td>≥460</td><td>≥17</td><td>-30</td></tr><tr><td>E5545-P2</td><td>≥550</td><td>≥460</td><td>≥17</td><td>-30</td></tr><tr><td>E5003-1M3</td><td>≥490</td><td>≥400</td><td>≥20</td><td>-</td></tr><tr><td>E5010-1M3</td><td>≥490</td><td>≥420</td><td>≥20</td><td>-</td></tr><tr><td>E5011-1M3</td><td>≥490</td><td>≥400</td><td>≥20</td><td>-</td></tr><tr><td>E5015-1M3</td><td>≥490</td><td>≥400</td><td>≥20</td><td>-</td></tr><tr><td>E5016-1M3</td><td>≥490</td><td>≥400</td><td>≥20</td><td>-</td></tr><tr><td>E5018-1M3</td><td>≥490</td><td>≥400</td><td>≥20</td><td>-</td></tr><tr><td>E5019-1M3</td><td>≥490</td><td>≥400</td><td>≥20</td><td>-</td></tr><tr><td>E5020-1M3</td><td>≥490</td><td>≥400</td><td>≥20</td><td>-</td></tr><tr><td>E5027-1M3</td><td>≥490</td><td>≥400</td><td>≥20</td><td>-</td></tr><tr><td>E5518-3M2</td><td>≥550</td><td>≥460</td><td>≥17</td><td>-50</td></tr><tr><td>E5515-3M3</td><td>≥550</td><td>≥460</td><td>≥17</td><td>-50</td></tr><tr><td>E5516-3M3</td><td>≥550</td><td>≥460</td><td>≥17</td><td>-50</td></tr><tr><td>E5518-3M3</td><td>≥550</td><td>≥460</td><td>≥17</td><td>-50</td></tr><tr><td>E5015-N1</td><td>≥490</td><td>≥390</td><td>≥20</td><td>-40</td></tr><tr><td>E5016-N1</td><td>≥490</td><td>≥390</td><td>≥20</td><td>-40</td></tr><tr><td>E5028-N1</td><td>≥490</td><td>≥390</td><td>≥20</td><td>-40</td></tr><tr><td>E5515-N1</td><td>≥550</td><td>≥460</td><td>≥17</td><td>-40</td></tr><tr><td>E5516-N1</td><td>≥550</td><td>≥460</td><td>≥17</td><td>-40</td></tr><tr><td>E5528-N1</td><td>≥550</td><td>≥460</td><td>≥17</td><td>-40</td></tr><tr><td>E5015-N2</td><td>≥490</td><td>≥390</td><td>≥20</td><td>-40</td></tr><tr><td>E5016-N2</td><td>≥490</td><td>≥390</td><td>≥20</td><td>-40</td></tr><tr><td>E5018-N2</td><td>≥490</td><td>≥390</td><td>≥20</td><td>-50</td></tr><tr><td>E5515-N2</td><td>≥550</td><td>470~550</td><td>≥20</td><td>-40</td></tr><tr><td>E5516-N2</td><td>≥550</td><td>470~550</td><td>≥20</td><td>-40</td></tr><tr><td>E5518-N2</td><td>≥550</td><td>470~550</td><td>≥20</td><td>-40</td></tr><tr><td>E5015-N3</td><td>≥490</td><td>≥390</td><td>≥20</td><td>-40</td></tr><tr><td>E5016-N3</td><td>≥490</td><td>≥390</td><td>≥20</td><td>-40</td></tr><tr><td>E5515-N3</td><td>≥550</td><td>≥460</td><td>≥17</td><td>-50</td></tr><tr><td>E5516-N3</td><td>≥550</td><td>≥460</td><td>≥17</td><td>-50</td></tr></table>



表7 (续)  



<table><tr><td>焊条型号</td><td>抗拉强度Rm

MPa</td><td>屈服强度aRcL

MPa</td><td>断后伸长率A

%</td><td>冲击试验温度

℃</td></tr><tr><td>E5516-3N3</td><td>≥550</td><td>≥460</td><td>≥17</td><td>-50</td></tr><tr><td>E5518-N3</td><td>≥550</td><td>≥460</td><td>≥17</td><td>-50</td></tr><tr><td>E5015-N5</td><td>≥490</td><td>≥390</td><td>≥20</td><td>-75</td></tr><tr><td>E5016-N5</td><td>≥490</td><td>≥390</td><td>≥20</td><td>-75</td></tr><tr><td>E5018-N5</td><td>≥490</td><td>≥390</td><td>≥20</td><td>-75</td></tr><tr><td>E5028-N5</td><td>≥490</td><td>≥390</td><td>≥20</td><td>-60</td></tr><tr><td>E5515-N5</td><td>≥550</td><td>≥460</td><td>≥17</td><td>-60</td></tr><tr><td>E5516-N5</td><td>≥550</td><td>≥460</td><td>≥17</td><td>-60</td></tr><tr><td>E5518-N5</td><td>≥550</td><td>≥460</td><td>≥17</td><td>-60</td></tr><tr><td>E5015-N7</td><td>≥490</td><td>≥390</td><td>≥20</td><td>-100</td></tr><tr><td>E5016-N7</td><td>≥490</td><td>≥390</td><td>≥20</td><td>-100</td></tr><tr><td>E5018-N7</td><td>≥490</td><td>≥390</td><td>≥20</td><td>-100</td></tr><tr><td>E5515-N7</td><td>≥550</td><td>≥460</td><td>≥17</td><td>-75</td></tr><tr><td>E5516-N7</td><td>≥550</td><td>≥460</td><td>≥17</td><td>-75</td></tr><tr><td>E5518-N7</td><td>≥550</td><td>≥460</td><td>≥17</td><td>-75</td></tr><tr><td>E5515-N13</td><td>≥550</td><td>≥460</td><td>≥17</td><td>-100</td></tr><tr><td>E5516-N13</td><td>≥550</td><td>≥460</td><td>≥17</td><td>-100</td></tr><tr><td>E5518-N2M3</td><td>≥550</td><td>≥460</td><td>≥17</td><td>-40</td></tr><tr><td>E5003-NC</td><td>≥490</td><td>≥390</td><td>≥20</td><td>0</td></tr><tr><td>E5016-NC</td><td>≥490</td><td>≥390</td><td>≥20</td><td>0</td></tr><tr><td>E5028-NC</td><td>≥490</td><td>≥390</td><td>≥20</td><td>0</td></tr><tr><td>E5716-NC</td><td>≥570</td><td>≥490</td><td>≥16</td><td>0</td></tr><tr><td>E5728-NC</td><td>≥570</td><td>≥490</td><td>≥16</td><td>0</td></tr><tr><td>E5003-CC</td><td>≥490</td><td>≥390</td><td>≥20</td><td>0</td></tr><tr><td>E5016-CC</td><td>≥490</td><td>≥390</td><td>≥20</td><td>0</td></tr><tr><td>E5028-CC</td><td>≥490</td><td>≥390</td><td>≥20</td><td>0</td></tr><tr><td>E5716-CC</td><td>≥570</td><td>≥490</td><td>≥16</td><td>0</td></tr><tr><td>E5728-CC</td><td>≥570</td><td>≥490</td><td>≥16</td><td>0</td></tr><tr><td>E5003-NCC</td><td>≥490</td><td>≥390</td><td>≥20</td><td>0</td></tr><tr><td>E5016-NCC</td><td>≥490</td><td>≥390</td><td>≥20</td><td>0</td></tr><tr><td>E5028-NCC</td><td>≥490</td><td>≥390</td><td>≥20</td><td>0</td></tr><tr><td>E5716-NCC</td><td>≥570</td><td>≥490</td><td>≥16</td><td>0</td></tr><tr><td>E5728-NCC</td><td>≥570</td><td>≥490</td><td>≥16</td><td>0</td></tr></table>



表7 (续)  



<table><tr><td>焊条型号</td><td>抗拉强度Rm

MPa</td><td>屈服强度Ra

MPa</td><td>断后伸长率A

%</td><td>冲击试验温度
